Repository: robin-yk/Solid-gas-thermosolver

# TitaniaModels

Gas–solid equilibrium and oxygen-vacancy models for reduced titania.

Two calculations used in the accompanying manuscript: gas–solid equilibrium for
the C–H–O–N / Ti–O system, and the isolated surface-vacancy population that sets
the CO formation rate across the reduction series.

The interactive version is at
[robin-yk.github.io/TitaniaModels](https://robin-yk.github.io/TitaniaModels/).

## What it computes

### Gas–solid equilibrium

Given a gas charge and a temperature, Gibbs-energy minimisation returns the
stable Ti–O phase assemblage, the equilibrium gas composition, the CO2
conversion, and the margin to the nearest reduced phase. Condensed phases are
carried as an active set, so a phase that is not stable has exactly zero moles
rather than a numerical floor, and its distance from stability is reported as a
KKT reduced cost instead. The feed at which rutile stops surviving comes out in
closed form.

Gas data are NIST-JANAF; the titanium oxides through Ti2O3 are the Waldner and
Eriksson CALPHAD assessment.

The equilibrium workspace also carries a thermodynamic operating atlas.  It
first solves fresh-feed RWGS without a solid to show the gas-phase conversion
ceiling across temperature and H2:CO2 ratio.  It then overlays the TiO2
reduction boundary and repeats a ratio sweep with the finite oxide charge.  The
two calculations are kept separate so gas reaction equilibrium is not confused
with oxygen supplied by the solid.

### Vacancy population model

Titration gives the total oxygen removed per sample; it rises eightfold across
the reduction series while the initial CO rate peaks after 600 °C. The smallest
model that produces that shape counts only isolated vacancies in a surface
active region of capacity nₛ, generated uniformly during reduction and lost by
a thermally activated second-order association. Writing q = n_iso + n_assoc the
loss term cancels from the sum, so q and n_below are closed form and one scalar
equation is integrated; the mass balance is an identity. Three parameters
(nₛ, E_loss, ν_eff) are fitted to five rates, and the residual definition is
reported with every fit because the rates span 86-fold.

## Reproducing the manuscript numbers

```bash
python3 scripts/reproduce_paper.py    # -> paper_outputs/*.csv and site_data.json
python3 scripts/build_site.py         # -> docs/index.html
python3 -m pytest tests/ -q
```

`paper_outputs/` is committed, and a gate fails if regenerating it changes a
byte. The same gate holds `docs/index.html`; its MathML depends on the
latex2mathml version, which `requirements.txt` pins.

## Verification

Three implementations must agree before a number is quoted: the Python package,
an mpmath oracle at 80 significant digits in `scripts/oracle_tio.py` that shares
only the raw coefficient tables and never imports the solver, and the browser
mirror. The page calculates results for the entered composition and parameters.
Parity tests compare each browser engine with its Python implementation:
`web/activeset.js` to 4 ulp (the difference between glibc's `exp` and
V8's), `web/population.js` to a relative 1e-6, the difference between two
integrators of the same equation.

The fresh-feed gas-only RWGS relation has its own smaller 80-digit oracle in
`scripts/oracle_rwgs.py`.  Its temperature-ratio map is evaluated in the browser
from the coefficient tables.

The page loads manuscript reference values from committed JSON and keeps them
separate from calculations using user inputs.

`scripts/check_page.py` loads the built page in a browser and compares its
displayed numbers with fresh calculations.

## Layout

```
solidgas/       activeset · vacancy_population · species · shomate · waldner
analysis/       dielectric_correlation — an empirical regression, not thermodynamics
scripts/        reproduce_paper · build_site · oracle_tio · oracle_rwgs · check_page
data/           thermodynamic tables, the reduction series, the 80-digit reference
paper_outputs/  every computed number in the manuscript, as committed CSV
web/            the browser mirrors, a drawing kit, figure modules, one page
docs/           the built page and the method notes
```

See [docs/equilibrium-method.md](docs/equilibrium-method.md) and
[docs/verification.md](docs/verification.md).

File: data/dielectric_fit.json
{
  "form": "power_law",
  "log10_intercept": -3.07028,
  "log10_intercept_err": 0.695,
  "exponent": 1.22355,
  "exponent_err": 0.2302,
  "eps_prime": null,
  "fit_stats": {
    "pearson_r": 0.96637,
    "r_squared": 0.93388,
    "adj_r_squared": 0.90082,
    "residual_ss": 0.18029,
    "n_points": 4
  },
  "fit_range_umol_g": [
    95,
    5000
  ],
  "note": "Empirical dielectric loss factor of this work: linear regression of log10(eps'') on log10(VO_total), i.e. eps'' = 10^a * VO^b with a = -3.07028 +/- 0.695 and b = 1.22355 +/- 0.2302 (OriginLab, no weighting, N = 4, Pearson r 0.96637, R^2 0.93388, adj. R^2 0.90082, RSS 0.18029). Fitted over roughly 95-5000 umol-O/g; below that range the value is an extrapolation and the card marks it. Set eps_prime to display tan delta.",
  "provenance": "Measured in this work (Kwak et al.): dielectric loss factor vs total oxygen-vacancy content from H2O-integration titration of reduced rutile."
}
