Repository: robin-yk/Solid-gas-thermosolver

# TitaniaModels

Gas–solid equilibrium and oxygen-vacancy models for reduced titania.

Two calculations used in the accompanying manuscript: gas–solid equilibrium for
the C–H–O–N / Ti–O system, and the isolated surface-vacancy population that sets
the CO formation rate across the reduction series.

The interactive version is at
[robin-yk.github.io/TitaniaModels](https://robin-yk.github.io/TitaniaModels/).

## What it computes

### Gas–solid equilibrium

Given a gas charge and a temperature, Gibbs-energy minimisation returns the
stable Ti–O phase assemblage, the equilibrium gas composition, the CO2
conversion, and the margin to the nearest reduced phase. Condensed phases are
carried as an active set, so a phase that is not stable has exactly zero moles
rather than a numerical floor, and its distance from stability is reported as a
KKT reduced cost instead. The feed at which rutile stops surviving comes out in
closed form.

Gas data are NIST-JANAF; the titanium oxides through Ti2O3 are the Waldner and
Eriksson CALPHAD assessment.

The equilibrium workspace also carries a thermodynamic operating atlas.  It
first solves fresh-feed RWGS without a solid to show the gas-phase conversion
ceiling across temperature and H2:CO2 ratio.  It then overlays the TiO2
reduction boundary and repeats a ratio sweep with the finite oxide charge.  The
two calculations are kept separate so gas reaction equilibrium is not confused
with oxygen supplied by the solid.

# Pilot: apparent TOF range in place of the fixed TOF

SI Note 2a divides every sample's initial CO rate by one fixed site count,
2.31 umol/g (0.17 ML of 13.6 umol/g bridging O). This pilot replaces that
single number with the range of apparent TOF allowed by:

- the published site energies and the measured vacancy inventory;
- charge compensation;
- bulk aggregates of every size;
- explicit surface reconstruction;
- particle size;
- vacancy transport.

## Result (`outputs/sample_tof_range.csv`)

Core = 40 cases per sample: 900 nm sphere, five sourced energy maps, NEUTRAL
and LOCAL charge closures, four reactive-site definitions.

| Sample | Fixed TOF, SI 2a (s⁻¹) | Core min | Core median | Core max |
|---|---:|---:|---:|---:|
| A600 | 0.978 | 0.981 | 2.07 | 5.75 |
| R500 | 1.63 | 1.64 | 3.41 | 7.26 |
| R600 | 1.70 | 1.70 | 3.03 | 7.55 |
| R800 | 0.870 | 0.872 | 1.55 | 3.87 |
| R1000 | 0.0197 | 0.0197 | 0.0350 | 0.0875 |
| R1100 | 0.0105 | not calculated | | |

- In every core case for R600, R800 and R1000, and in 36 of 40 for R500 and
  32 of 40 for A600, the equilibrium bridging coverage exceeds 17%. An
  unreconstructed (110) surface cannot hold that much (BIR2024; Note 2a), so
  the core caps the reactive coverage at 0.17 ML.
  - This cap is a rule. It does not compute a reconstructed population; the
    two reconstruction families below do.
  - With all bridging vacancies counted, the cap gives the SI 2a denominator:
    2.305 against 2.31 umol/g. The difference is the bridging capacity,
    13.558 here against 13.6 in the manuscript.
  - The SI 2a value is therefore the lower edge of each core range.
- The width of the core range comes from the reactive-site definition. Isolated
  vacancies with z = 2, 4, 8 at the cap give 1.45, 2.1 and 4.4 times the SI 2a
  value.
- R1000 values are lower bounds. The sample was treated at 1000 °C, and Yuan
  2024 finds Ti2O3-(1×2) above 900 °C, which removes bridging rows.
- R1100 has no inventory with a source; the v12 workbook marks it BLOCKED.

### Every family (`outputs/cases.csv`)

TOF range over the valid cases (s⁻¹), with valid/total cases. A case is
INVALID when fewer than 0.01 umol/g, or fewer than 1% of the bridging
capacity, are reactive; its TOF is then undefined.

| Family | A600 | R500 | R600 | R800 | R1000 |
|---|---|---|---|---|---|
| Core | 0.981–5.75 (40/40) | 1.64–7.26 (40/40) | 1.70–7.55 (40/40) | 0.872–3.87 (40/40) | 0.0197–0.0875 (40/40) |
| Diameter 1250, 1600 nm | 1.36–10.1 | 2.27–12.9 | 2.36–13.4 | 1.21–6.88 | 0.0274–0.155 |
| Equal mass, 900–1600 nm | 1.31–7.65 | 2.19–9.74 | 2.28–10.1 | 1.17–5.19 | 0.0264–0.117 |
| Reconstruction, fixed area 0.25/0.5/0.75 | 0.223–16.0 (71/120) | 0.371–27.2 (56/120) | 0.386–24.4 (48/120) | 0.198–11.2 (43/120) | 0.00446–0.266 (40/120) |
| Reconstruction, (1×2) state, dG −0.4…+0.4 eV | 0.171–12.6 (102/160) | 0.278–24.1 (78/160) | 0.289–27.9 (64/160) | 0.148–14.7 (54/160) | 0.00335–0.264 (44/160) |
| Aggregates, MC, cutoff 0.28 nm | 0.981–8.45 | 1.64–8.40 | 1.70–7.55 | 0.872–3.87 | 0.0197–0.0875 |
| Aggregates, MC, cutoff 0.34 nm | 0.981–6.53 (36/40) | 1.64–17.2 | 1.70–10.9 | 0.872–4.16 | 0.0197–0.0875 |
| Aggregates, MC, cutoff 0.40 nm | 0.981–11.6 (36/40) | 1.64–13.2 (36/40) | 1.70–19.5 | 0.872–6.58 | 0.0197–0.0875 |
| Aggregates, MC, cutoff 0.45 nm | none (0/40) | none (0/40) | 23.0–25.5 (8/40) | 7.25–12.5 (12/40) | 0.0619–0.187 (16/40) |

File: pilot/titania-super-multiscale/experimental-data/samples.csv
sample,inventory_umol_g,inventory_alt_umol_g,inventory_status,rate_co_umol_g_s,inventory_source,rate_source,note
A600,13.45,,SELECTED,2.26,Sample inputs v12 (existing Note 2 record),Sample inputs v12,
R500,36.85,,SELECTED,3.77,Sample inputs v12 (existing Note 2 record),Sample inputs v12,
R600,94.0,94.6,SELECTED,3.92,Sample inputs v12 (Table S1 selected; Origin alternative retained),Sample inputs v12,alternative runs as experimental sensitivity
R800,193.1,,SELECTED,2.01,Sample inputs v12 (existing Note 2 record),Sample inputs v12,
R1000,781.2,,SELECTED,0.0454,Sample inputs v12 (existing Note 2 record),Sample inputs v12,
R1100,,,MISSING,0.02433,Sample inputs v12 marks inventory BLOCKED,Sample inputs v12,M10 code used 1343.0 with no recorded provenance; not used here
